Repository: vallarinosimone1992/clas12Tags_mine

# Source-specific outer coating spectra

Current explicit Geant4 references:

| Material key | Angular approximation | Spectral source | Config |
|---|---|---|---|
| `fnal_tio2` | Lambertian | Untuned baseline attributed to Anna in Mu2e CRVStandalone; intended for FNAL/NICADD coextruded PS/TiO2 | `geant4_optics_diffuse.conf` |
| `tyvek` | Effective Lambertian | Yang et al. 2021, Tyvek 150 um, unirradiated | `geant4_optics_tyvek.conf` |
| `aluminized_mylar` | Specular | Yang et al. 2021, Al Mylar 10 um, unirradiated | `geant4_optics.conf` (default) |
| `constant` | Specular or diffuse | User/model hypothesis, scalar `reflectivity` | Historical monochromatic/BC-621 configs |

Select in any explicit optical config, independently of fiber geometry and
scintillation spectrum:

```
coatingModel=diffuse
coatingMaterial=fnal_tio2
```

For Tyvek use `coatingMaterial=tyvek`, `coatingModel=diffuse` and
`coatingReferenceAlbedo=1`. For Mylar use `coatingMaterial=aluminized_mylar`,
`coatingModel=specular` and `coatingReferenceAlbedo=1`. **Remove scalar
`reflectivity` when selecting a spectral material**: combining both is an error,
so a legacy 98% does not silently override a source curve. Geometry variations
can select these material keys later; no new geometrical variations are created
by this change. All supplied profiles keep the original source choice; set
`scintillationSpectrum=fnal_extruded` to use the FNAL fluorescence proxy.

These options apply only to `--transport geant4`. Existing optical MC response
tables retain their original coating assumptions.

## FNAL coextruded TiO2

Source: [Mu2e CRVStandalone, pinned revision](https://github.com/Mu2e/CRVStandalone/blob/c56260aa5151332939764c2ac3f7b2e69c10e78e/wls/src/WLSDetectorConstruction.cc#L300).
The `p_TiO2` / `refl_TiO2` table is copied exactly, before the source applies an
empirical correction `R_tuned=1-0.75*(1-R_raw)` to improve agreement with Mu2e's
test-beam results. MINE does NOT apply that correction to a different detector.
The source comments attribute the baseline numbers to Anna. These are traceable
simulation-input values, not a newly retrieved laboratory report with batch,
instrument and calibration uncertainties. See `fnal_tio2_energy.csv`.

The companion [Ehrlich 2019 simulation paper](https://arxiv.org/abs/1910.04846)
describes FNAL/NICADD extrusions of PS + 1% PPO + 0.03% POPOP, with a coextruded
0.25 mm layer of 30 wt% TiO2 + 70 wt% PS. This is a much closer reference than
BC-621 paint, but is not a certificate for the 12.5-15% MINOS recipe or any
future MINE batch. Original linear-energy interpolation is retained. Above
3.44 eV, the low-reflectance plateau is an explicit assumption already present
in the source. No arbitrary shift is made to align with the scintillator peak.

Representative untuned probabilities: R(400 nm) ~0.441, R(420 nm) ~0.845,
R(425 nm) ~0.873, R(450 nm) ~0.909, and R(500 nm)=0.91. Its relatively broad
high-reflectance region is not a narrow emission peak.

Mu2e's angular microfacet parameters are NOT imported. MINE keeps the effective
Lambertian coating law. [MINOS detector paper, section 3.2](https://arxiv.org/abs/0805.3170)
reports Lambert-law tests for its coextruded reflector. Real angular response
and batch-dependent reflectance remain calibration inputs.

## Tyvek and aluminized Mylar

Source: F. Yang, C. Hu, L. Zhang, R.-Y. Zhu, **UV-Visible reflectance of common
light reflectors and their degradation after an ionization dose up to 100 Mrad**,
NIMA 992 (2021) 165043,
[paper](https://www.its.caltech.edu/~rzhu/papers/21_nim_Reflectance.pdf),
[DOI](https://doi.org/10.1016/j.nima.2021.165043), Fig.3(a), unirradiated samples.
The setup collects specular and diffuse light with an integrating sphere at
10 degrees incidence, relative to a BaSO4 reference; quoted systematic
uncertainty is about one percentage point over 250-800 nm.

The two curves are digitized from the embedded raster with 5 nm sampling;
color-pixel medians and axes calibration are reproducible with
`scripts/extract_mine_coating_spectra.py`. A red point occluded by the ESR curve
near 390 nm is omitted and linearly interpolated between neighboring samples.
There is no fitted Gaussian, peak shift or arbitrary normalization. Precision
in CSV files does not imply that many significant experimental digits.

**These are relative reflectances.** Runtime probability is
`R(lambda)=R_relative(lambda)*coatingReferenceAlbedo`. Unity is an explicitly
idealized reference/upper-envelope approximation, not an absolute calibration
of MINE's plastic/reflector contact. Supply a calibrated reference albedo if
available. An original BaSO4 wavelength calibration is not published with these
curves; scalar calibration cannot reproduce unknown spectral structure.

At 425 nm the digitizations give approximately 0.967 for this Tyvek sample and
0.747 for this Al-Mylar sample, relative to BaSO4. Neither number describes all

File: experiments/mine/data/optics/coatings/bc621_provenance.json
{
  "source_url": "https://luxiumsolutions.com/sites/default/files/2021-10/BC621-Data-Sheet.pdf",
  "source_title": "BC-621 Reflector Paint for Plastic Scintillators, Saint-Gobain, July 2021",
  "source_pdf_sha256": "c86e87f33c9515532aeaa0d82482a99dd26e9c57dab43069010601c583c0dd71",
  "method": "Approximate blue-curve pixel medians from the embedded 1567x1025 graph, extracted using Poppler SVG",
  "axis_calibration_pixels": {
    "x350": 177,
    "x550": 1493,
    "y100percent": 122,
    "y30percent": 797
  },
  "curve_selection": "For the reference wavelength column +/-1 pixel, use median y of curve pixels with B>G+25, G>R+10, 80<B<220",
  "selected_reference_wavelength_nm": 425,
  "digitized_reflectivity": 0.9211851851851852,
  "runtime_constant_diffuse_reflectivity": 0.92,
  "limits": [
    "Rounded graph value; no manufacturer measurement uncertainty supplied",
    "Constant R does not reproduce the sharp UV cutoff",
    "Angular law idealized as Lambertian; not a measured BC-621 BRDF",
    "Air-side manufacturer reflectance is an effective proxy, not a calibration of MINE plastic/coating contact"
  ]
}

File: experiments/mine/data/optics/coatings/spectral_provenance.json
{
  "version": "Mu2eAnnaRaw_Yang2021_Fig3a_v1",
  "fnal_tio2": {
    "url": "https://github.com/Mu2e/CRVStandalone/blob/c56260aa5151332939764c2ac3f7b2e69c10e78e/wls/src/WLSDetectorConstruction.cc#L300",
    "commit": "c56260aa5151332939764c2ac3f7b2e69c10e78e",
    "source_sha256": "97e67a9a48ec607d17af1c042b6f219ec8a411377de9080f499780e805e95a21",
    "companion_paper": "https://arxiv.org/abs/1910.04846",
    "identity": "Surface intended for FNAL/NICADD coextruded PS/TiO2 CRV counters; baseline numbers attributed to Anna in the code",
    "method": "Exact untuned p_TiO2 and refl_TiO2 arrays; original linear-energy interpolation",
    "not_imported": "Mu2e subsequently applies R_tuned=1-0.75*(1-R_raw) to match its test beam; that empirical correction is NOT applied here",
    "limits": [
      "No original instrument/batch calibration accompanies these code values",
      "High-energy plateau above 3.44 eV is an explicit source assumption",
      "Angular reflection model is not copied from Mu2e; MINE uses its documented Lambertian approximation",
      "Companion paper describes 0.25 mm, 30 wt% TiO2 coating; not identical to every FNAL/MINOS production"
    ]
  },
  "yang2021": {
    "url": "https://www.its.caltech.edu/~rzhu/papers/21_nim_Reflectance.pdf",
    "doi": "10.1016/j.nima.2021.165043",
    "source_pdf_sha256": "920e512f5775c5bcd8c9e71497e6bca5e351363564419bbe3c54c34b7f52f261",
    "figure": "3(a), PDF page 2, unirradiated Tyvek 150 um / aluminized Mylar 10 um",
    "measurement": "Integrating sphere, 10 deg incidence, relative to BaSO4 reference",
    "systematic_uncertainty": "about 0.01 absolute in relative reflectance, 250-800 nm",
    "method": "Embedded 1309x1386 raster; colored curve pixel medians, 5 nm sampling, no smoothing; omit red trace where occluded near 390 nm",
    "calibration_pixels": {
      "x200": 154,
      "x800": 1274,
      "y0": 626,
      "y100": 170
    },
    "pixel_selection": {
      "columns": "round(x) +/- 1",
      "y_range": [
        160,
        390
      ],
      "tyvek": "R>180,B>180,G<130",
      "mylar": "R>180,G<100,B<100"
    },
    "limits": [
      "Curves are relative reflectance, not an absolute measurement of MINE per-contact survival",
      "Runtime multiplies by coatingReferenceAlbedo; unity is an explicit ideal-reference approximation/upper envelope",
      "Do not generalize these particular film samples to every Mylar/Tyvek grade",
      "Tyvek is modeled as Lambertian only as an effective approximation; measured BRDF can differ"
    ]
  },
  "runtime": "Probability ordinate: NO spectral-density Jacobian. Clamp unresolved endpoints outside support; generated FNAL/EJ200/Y11 spectra are inside measured Yang support. No translations or peak matching."
}
